Repository: shaunrong/RParser

# RParser

##Code Package Dependencies
This code repo replies heavily on the standford NLP codes, which is interfaced within NLTK package. The way to configure
standford codes 

1. download it from [link](http://nlp.stanford.edu/software/lex-parser.shtml#Download)
2. Create a new folder (*stanford_parser_folder* in my environ.yaml file). Place the extracted files into this jar folder: 
stanford-parser-3.x.x-models.jar and stanford-parser.jar.
3. Open the stanford-parser-3.x.x-models.jar using command `jar xf jar-file [archived-file(s)]`
4. Browse inside the jar file; edu/stanford/nlp/models/lexparser. Again, extract the file called 'englishPCFG.ser.gz'.
5. Copy 'englishPCFG.ser.gz' into a different folder and copy its path to *model_path* in environ.yaml file.

##Parsing

**Basic heuristic rule for parsing verbs**

* POS of action has to be one of (VNB, ) and has to be the one appearing top on parsing tree
* if several action verb is connected by and (CC) or , (comma), they constitute a action verb phrase.
* If several VBN is on the same level of the parsing tree, and connected by and (CC) on a higher level, we notify there
are multiple sequential action verbs in the sentence (actions more than 1).
* If there is no action verb found in the sentence, then the sentence is tagged as extra information for previous 
sentence.

**Basic heuristic rule for parsing method argument**

* method argument is the PP and ADVP on the same level of action verb belonging to t
* if there is VBG which has a xcomp dependency relation to the action verb, the VP that VBG is in is also acting as a
method argument

**Basic heuristic rule for parsing input/output argument**

* input and output argument are NP, the way to find NP is to start from the lowest level on the parsing tree where NP 
sits, and go up to find
    * if NP1 + PP1 --> NP2, then take the NP2 on the higher level to be the argument
    * if NP1 + PRN1 --> NP2, then take the NP2 on the higher level to be the argument
    * if part of the PP in rule 1 already consists of identified NP input argument, then NP2 is not an input/output
      argument
* To classify input and output argument, if action verb is VBN, the NP before VBN is input, the NP after VBN is output

File: data/verb_method_arg/test/paper0020-2.raw.txt
Ytterbium, copper and germanium elements were mixed in the ideal 2:1:6 and 3:4:4 atomic ratios for Yb2CuGe6 and Yb3Cu4Ge4 , respectively, and sealed in tantalum ampoules under argon atmosphere in an arc-melting apparatus. 
The tantalum ampoules were subsequently placed in a water-cooled sample chamber of an induction furnace (Easy Heat induction heating system, Model 7590), first rapidly heated to 170 Amp (ca. 1200--1350 K) and then kept at that temperature for 30 min. 
Finally, the reaction was rapidly cooled to room temperature by switching off the power supply.

File: data/verb_method_arg/test/paper0041.raw.txt
Fine powders of white Gd2O3 and dark grey B-Rh2O3 of purity greater than 99.9% are dried under flowing Ar gas at 850 K and then mixed in the desired stoichiometric ratio to make GdRhO3. 
The powders are ground together in an agate mortar. 
The homogeneous mixture is pelletized at 150 MPa using a steel die, placed in an alumina crucible and heated at 1373 K for a total duration of ~360 ks under dry flowing oxygen gas for synthesizing GdRhO3. 
The pellets are placed on a sacrcial pellet of the same composition to avoid contamination by the crucible material. 
At intervals of ~90 ks, the samples are removed from the furnace, cooled to room temperature, ground thoroughly and re-pelletized for further heat treatment.

File: data/verb_method_arg/test/paper0061.raw.txt
BaCO3 (99%), CaCO3 (99%), TiO2 (98%), ZrO2 (99%), and SnO2 (99.8%) powders were used as raw materials.
These powders were weighed according to the chemical formula of (1-x)BCTS-xBCTZ (x = 0, 0.20, 0.40, 0.60, and 1.00), and then ball mixed with ZrO2 balls for 24 h using the ethanol as the medium.
The solution was dried in oven at 80 #C for 24 h, and then calcined at 1200 #C for 3 h in air.
Calcined powders were mixed with a polyvinyl alcohol (PVA) binder solution and compacted into disk samples with a diameter of ~1.5 cm and a thickness of ~1.0 mm. 
All samples were sintered at 1380 #C for 2 h in air after burning out the PVA binder at 850 #C for 2 h. 
Gold pastes were fired at 700 #C for 10 min on both sides of these sintered bulks as electrodes for electrical measurements. 
All samples were poled at room temperature in a silicone oil bath under a dc field of 2.0-4.0 kV/mm.

File: data/verb_method_arg/test/paper0079.raw.txt
(Zn(1#x),Mgx)2(Ti0.88,Sn0.12)O4 (x = 0.05, 0.10, 0.15 and 0.20) ceramics were prepared by solid state reaction method with ZnO (>99.7%), MgO (>99.0%), TiO2 (>99.9%) and SnO2 (>99.9%) as the starting materials. 
According to composition of (1-x)ZnO-xMgO-0.88TiO2-0.12SnO2 (x = 0.05, 0.10, 0.15 and 0.20), MgO, ZnO and SnO2 powder was weighed and mixed using planetary milling with zirconia balls in ethanol for 12 h. 
The mixture was dried and calcined at 800 #C for 2 h. 
The calcined powder was milled for 4 h and dried. 
The resultant powder was granulated using a 5 wt% poly vinyl alcohol (PVA) solution and pelleted to 12 mm diameter and 1.2 mm thick disks. 
The ceramics were prepared by sintering at temperatures from 900 to 1200 #C for 4 h with a heating rate 10 #C/min and cooled to room temperature in the furnace.

File: data/verb_method_arg/test/paper0102.raw.txt
X-ray diffractometrically pure powder of BaMo6Te6 was prepared from a stoichiometric mixture of BaTe, MoTe2 and Mo. 
BaTe and MoTe2 were prepared, respectively, by heating the elements together in silica tubes at 800 #C during 48 h. 
Before use, the Mo powder was heated under a hydrogen flow at 1000 #C for 6 h. 
The starting reactants were then pressed into pellets (ca. 5 g) and loaded into a molybdenum crucible which was previously outgassed at 1500 #C for 15 min under a dynamic vacuum of about 10-5 Torr. 
The Mo crucible was subsequently sealed under a low argon pressure using an arc-welding system. 
The sample was heated at a rate of 300 #C/h to 1400 #C, kept at the temperature for 48 h and then cooled at 100 #C/h down to 1100 #C at which point the furnace was shut down and allowed to cool to room temperature. 
The resulting product was found to be single-phase on the basis of its X-ray powder diffraction pattern carried out on a D8 Bruker Advance diffractometer equipped with a LynxEye detector (CuKa1 radiation) and operating at 40 kV and 40 mA (Fig. 1). 
Crystals were grown by heating a mixture of composition "BaMo6Te6" in a sealed molybdenum crucible at about 1500 1C for 48 h. 
The crucible was then cooled at a rate of 100 #C/h down to 1000 #C, and finally furnace-cooled to room temperature. 
Crystals thus obtained have the shape of needles with hexagonal cross section.

File: data/verb_method_arg/test/paper0105.raw.txt
Polycrystalline samples with nominal compositions of La0.7Ca0.3MnO(3-sigma)F0.6 were synthesized by the standard solid-state reaction method. 
Stoichiometric amounts of high purity La2O3 (99.99%), CaCO3 (99.997%), CaF2 (99.985%) and MnO2 (99.997%) powders were mixed and calcined in air at 900 #C for 12 h and cooled to the room temperature with a cooling rate of 5 #C/min. 
Then, the calcined powders were ground thoroughly and sintered at 1200 #C for 20 h with two intermediate grindings to ensure complete reaction. 
The sintered mixtures were regrounded and pressed into pellets. 
Finally, the pellets were annealed at 1350 #C for 20 h.
